Repository: Wa-He/MasterThesis

# MasterThesis
Thermal Conducitivity Measurements of Dry and Icy Lunar Regolith Simulants. This repository holds the Control Software created for the measurements of thermal conductivities in a thermal vacuum chamber. The conducted measurements are given as supplementary material to the thesis in the form of images.

Control Software Code:

GUI_TVAC_PID (main script):
	opens a GUI from which the system can be controlled

THS_Control:
	class for control of the transient hot strip

TVAC_Control:
	class for control of TVAC heating/cooling systems

class_PID:
	class with PID functionality

ArduinoRelay_Control:
	class to control a arduino to switch relays for the heating/cooling system of the TVAC
	ArduinoRelay/ holds programming of the arduino as ArduinoRelay.ino

USBRelay_Control:
	class to alternatively control relays with a USB relay instead of an arduino

SDM_Control:
	class to control the siglent digital multimeter and configuration of measurement

ListInputApp:
	list input widget for the GUI

SliderApp:
	slider widget for the GUI plots

Pressure_readMaxiGauge:
	script to read pressure data from a Pfeiffer MaxiGauge and save to file

Pressure_readCamera:
	seperate script to save camera images of the pressure reading (if no pc interface is present)


Data/:
	Default directory where collected data will be saved
	Archive/: all files ever created
	Conductivity Measurements/: sorted accumulation of conducted measurements

File: Control Software/Data/Conductivity Measurements/Dry LHS-1 1/Data.txt
num,datetime,is_corrected,temp,temp_err,thermal_cond,thermal_cond_err,thermal_diff,thermal_diff_err,tau_min,tau_max,tau_max_limit,mean_power
101,2024-02-03 07:41:02,True,306.18881545972783,1.1419301276034644,0.0030043434743332,0.0001083348675529,4.167774310311409e-09,7.820154944394e-10,1.975104238882465,3.8702688370782727,24.748737341529164,0.0037851270801189
102,2024-02-03 19:37:46,True,305.9439441982558,1.1329761203935595,0.0029528552078926,0.0001076863438744,4.0450068164735415e-09,7.654854254901402e-10,1.967503881410448,3.811249070574696,24.748737341529164,0.0037818831506607
103,2024-02-04 11:45:25,True,328.70208009180425,1.8377853451474453,0.0032238654072804,0.0001113930525176,4.7792012326208234e-09,8.593516193239585e-10,1.959004489477888,4.145024539284642,24.748737341529164,0.0039995846659101
105,2024-02-06 13:39:52,True,353.7857174420494,1.2883033405839164,0.0035110586548612,0.0001214148869438,5.202343788598298e-09,9.56533336463632e-10,1.967369761564189,4.324630148349208,24.748737341529164,0.0042444624050783
106,2024-02-07 15:12:34,True,352.08008969580294,1.4276881441312876,0.0035817683391101,0.0001094675318789,6.680690698941821e-09,1.088011577827418e-09,2.030267509774784,4.900041058195013,24.748737341529164,0.004258822175837
107,2024-02-08 08:57:30,True,370.4045385258122,1.312265453549745,0.0038397212878153,0.0001294662925435,7.943790797089283e-09,1.6207447627216687e-09,2.4987636075691864,5.071685577889771,24.748737341529164,0.0044150005619616
108,2024-02-09 08:17:51,True,395.2362900028438,1.59577358651213,0.0043067406633918,0.0001404689988542,1.0513419063680366e-08,2.130823330162865e-09,2.640150912205604,5.77482166564424,24.748737341529164,0.0046234164095196
109,2024-02-11 15:40:52,True,400.6054289850006,1.0205327759061666,0.0042390074984928,0.0001650148492982,8.618413142290597e-09,2.1958590925896103e-09,2.821952115730618,5.255664955173737,24.748737341529164,0.004663022511734
110,2024-02-12 10:57:54,True,400.6572650158872,0.9742627735877634,0.0042231437628163,0.0001760236807019,8.188202177053059e-09,2.268400501416928e-09,2.86579252277345,5.106801732387306,24.748737341529164,0.0046628865501012
111,2024-02-12 22:08:48,True,384.2824291478182,0.5083480598924568,0.0041236094106315,0.0001435875186865,6.102334395364619e-09,1.178787139032406e-09,2.0007826876897927,4.687046385871664,24.748737341529164,0.004543366347398
112,2024-02-13 13:58:45,True,344.5284291531831,0.5344855884886193,0.0035689204102975,0.0001219886528481,5.359573504536572e-09,9.895855602744984e-10,2.022215266474221,4.390715875095775,24.748737341529164,0.0041856944898474
113,2024-02-14 08:57:55,True,318.1663178872727,0.9807591963745595,0.0031939474848164,0.0001030132836068,5.350320123985565e-09,8.967740675683162e-10,1.999172111804588,4.384484029561533,24.748737341529164,0.0039229952513378
114,2024-02-14 22:42:01,True,303.5333288562505,0.8908376817061976,0.004157352301618,0.0001668877493387,6.218550288201731e-09,1.4897029910999095e-09,2.210832541493489,4.47687252207098,24.748737341529164,0.0035106813458258
115,2024-02-15 07:48:25,True,303.73015370812,1.029675597756507,0.0042374769308393,0.0001479384985435,6.4305276920370075e-09,1.2446959251534263e-09,1.960983314523132,4.810097570314884,24.748737341529164,0.0035167536950591
116,2024-02-16 01:14:25,True,321.88496332505133,2.161698766831689,0.0044688755469405,0.0001449072161582,8.3604857415528e-09,1.534574378307596e-09,2.013662232017353,5.48614151016815,24.748737341529164,0.0036114739503159
117,2024-02-16 10:20:50,True,337.62917678124126,1.625683484210793,0.0045576208680533,0.0001574868874485,7.255508470972172e-09,1.4088409000212471e-09,1.9554163148041728,5.1100464760145625,24.748737341529164,0.0038365034631044
118,2024-02-17 02:41:15,True,348.00888486107567,1.4085316623034567,0.0046601206918118,0.0001684465500678,6.21341325476235e-09,1.2799274595001831e-09,2.038816683136572,4.728855496194581,24.748737341529164,0.0042103659476536
119,2024-02-18 21:22:50,True,352.2452534332167,1.0726144417538577,0.004653719438458,0.0001732008545365,5.846039217045743e-09,1.2318600134506652e-09,1.995282613267642,4.585014397414308,24.748737341529164,0.0042526381484806
120,2024-02-19 11:17:21,True,352.20420208498194,1.088875524122152,0.0046751245191714,0.0001708269552033,6.068432407333203e-09,1.24874307704654e-09,1.981483224139075,4.6727101131554125,24.748737341529164,0.0042525699716372
121,2024-02-19 20:23:52,True,372.7420251380967,1.529048731898816,0.0053743940403963,0.0002894728461044,7.758117205481339e-09,2.600286757715582e-09,2.242155201843063,4.306931417878149,24.74873734152916,0.0044284272613257
122,2024-02-20 05:30:12,True,393.9775905627999,1.579708943737997,0.0055715912125668,0.0002457796701607,7.093879882795182e-09,1.8995076226575646e-09,2.115712221934675,4.683404381174308,24.748737341529164,0.0046177384728598
123,2024-02-22 17:04:31,True,400.4998037389386,0.987201136968326,0.0055515109927078,0.0002625095326345,6.803977187973482e-09,1.969152345959636e-09,2.119109469579733,4.486977657534472,24.748737341529164,0.0046760791898083
124,2024-02-23 08:39:21,True,400.86783030916257,0.9787886451181596,0.0054799717160681,0.0002509256890243,6.4810002718507265e-09,1.8201504740652887e-09,2.132993715611748,4.516160742878207,24.748737341529164,0.0046779696178672
125,2024-02-26 15:56:40,True,294.05516096758186,1.101187359952147,0.0045481275459266,0.0001345608389224,1.0491456060918589e-08,1.7307515068800347e-09,2.1140861576462107,5.775148380575185,24.748737341529164,0.0037100857636642
126,2024-02-27 08:33:27,True,259.5967338022272,0.5303849268285363,0.0041579331880287,0.0001660874586809,1.3219236428109624e-08,3.0953882141211103e-09,2.455192825669297,5.019548249790706,24.748737341529164,0.0033296163441584
127,2024-02-28 09:42:02,True,182.6277051828698,0.3565154263709055,0.0033389693309554,7.23558676429375e-05,2.751616697042748e-08,3.554208425340184e-09,3.05417429151889,8.215665376490122,24.748737341529164,0.0023281135961277
128,2024-02-28 19:26:26,True,164.47971144887077,0.4560585613511215,0.0033740066248094,0.0002172242710049,7.890410679327939e-08,4.361022866582088e-08,17.18769838675435,23.025131781252504,24.748737341529164,0.0020642434819225
129,2024-02-29 09:31:11,True,151.70134577717982,0.9283267064149912,0.0020484925309425,4.734968552495936e-05,8.735962140966938e-09,9.55611911248151e-10,1.984922901670513,5.556337841256339,24.748737341529164,0.0018671840850818
130,2024-03-01 10:25:01,True,145.00879787234493,1.3322525836262014,0.0024467870791407,4.222064604351445e-05,3.1326070087180854e-08,2.813306239618583e-09,2.13859912857188,9.378891448609682,24.748737341529164,0.0017710519811117
131,2024-03-04 08:55:18,True,143.9894861447919,1.1560519846094734,0.0023453412654968,4.029955504007114e-05,2.5309237487129526e-08,2.332311912710293e-09,2.4387846992868063,8.672891894388453,24.748737341529164,0.0017505999392465
132,2024-03-04 13:39:10,True,147.68449840797786,1.5242129660570771,0.0021872389323188,6.575561568784608e-05,2.6211901708554997e-08,3.7783559282542995e-09,1.989471577578278,5.624745804232035,24.748737341529164,0.0018288965333076
133,2024-03-04 22:54:36,True,189.42672570443068,1.6665928697659198,0.0026149509275027,8.385213476427534e-05,1.973653595310937e-08,3.285687612415282e-09,2.312704313848323,5.19990906225867,24.748737341529164,0.0024365929157654
134,2024-03-05 08:01:38,True,229.25360674489235,2.877277518177092,0.0034836958329386,6.132026532601435e-05,2.6843864709468565e-08,2.6303460239320347e-09,2.484771394550768,9.214507261706892,24.748737341529164,0.0029491558996869
